Repository: kuro-tomo/calor-public

# Calor — Open Arrhenius Thermal Runaway Calibration

Open inverse-analysis workflow for fitting Arrhenius kinetic parameters
(Ea, A, ΔH, Cp) to Accelerating Rate Calorimetry (ARC) data.

**Preprint:** [whitepaper_1_draft.md](docs/whitepaper_1_draft.md)
(engrXiv, DOI: [10.31224/8086](https://doi.org/10.31224/8086))

**Repository:** https://github.com/shinonome-giken/calor-public

---

## What this is

Calor calibrates the two-state adiabatic ODE:

```
dα/dt = A · (1 − α) · exp(−Ea / (R · T_K))
dT/dt = (ΔH / (φ · Cp)) · dα/dt
```

against ARC time-series data using a three-stage optimizer
(L-BFGS-B → Nelder-Mead → default-value fallback).

Applied to five 21700 cell chemistries from the public Zenodo ARC dataset
(DOI: [10.5281/zenodo.7707929](https://zenodo.org/records/7707929), CC BY 4.0),
the workflow achieves NRMSE ≤ 0.263 for all five chemistries.

---

## Benchmark results (Table 1)

| Chemistry | Ea [kJ/mol] | A [s⁻¹] | ΔH [J/kg] | Cp [J/(kg·K)] | ΔTad [K] | NRMSE |
|-----------|------------|---------|-----------|---------------|----------|-------|
| NMC (21700) | 96.3 | 4.55 × 10⁷ | 617,500 | 903 | **684** | **0.075** |
| LFP (21700) | 120.0 | 6.00 × 10⁸ | 500,000† | 1,000† | 500† | 0.263 |
| NCA-HEI (21700) | 121.1 | 1.02 × 10⁶ | 500,000† | 1,500† | 333† | 0.254 |
| NCA-HEII (21700) | 120.5 | 2.99 × 10¹⁰ | 492,700 | 1,084 | **455** | 0.100 |
| NCA-HP (21700) | 120.0 | 2.25 × 10¹⁰ | 500,000† | 1,000† | 500† | 0.089 |

† ΔH/Cp pinned at start value (unconstrained by data under the Arrhenius compensation effect).
Bold ΔTad values are data-constrained; others are placeholder estimates.

Full machine-readable results: [`data/processed/w4_benchmark.json`](data/processed/w4_benchmark.json)

---

## Reproduce

```bash

# 2. Run the benchmark (fits all 5 cells, writes data/processed/w4_benchmark.json)
cd calor-public
python -m tools.bench_w4

# 3. Generate Figure 1
python -m tools.plot_w4

# 4. Run tests
pytest
```

Requirements: Python 3.11+, scipy 1.17.1, lmfit 1.3.4, numpy 2.4.4

---

## Data provenance

ARC raw data (`data/raw/*.txt`) are sourced from:

> Ohneseit, S.; Finster, P.; Floras, C.; Lubenau, N.; Uhlmann, N.; Seifert, H. J.; Ziebert, C.
> *Exothermal data from thermal safety assessment of type 21700 lithium-ion batteries
> with NMC, NCA and LFP cathodes by means of Accelerating Rate Calorimetry (ARC).*
> Karlsruhe Institute of Technology (KIT) / Queen's University, Zenodo, 2023.
> DOI: [10.5281/zenodo.7707929](https://zenodo.org/records/7707929) — CC BY 4.0

---

## Repository structure

```
calor-public/
├── backend/
│   └── engine/
│       ├── arrhenius.py      # core ODE + optimizer
│       ├── schema.py         # calor-input v1 JSON schema (Pydantic)
│       └── solver.py
├── tools/
│   ├── arc_parser.py         # Zenodo .txt → calor-input JSON
│   ├── bench_w4.py           # batch benchmark runner
│   └── plot_w4.py            # Figure 1 generator
├── data/
│   ├── raw/                  # ARC .txt files (Ohneseit et al., CC BY 4.0)
│   └── processed/
│       └── w4_benchmark.json # Table 1 source data
├── docs/
│   ├── whitepaper_1_draft.md
│   └── figures/
│       └── fig1_benchmark_fits.png
└── requirements.txt
```

---

## Citation

If you use this code or benchmark results, please cite:

> Shinonome Engineering LLC. *Open Validation of Arrhenius Thermal Runaway Calibration
> for Lithium-Ion Cells — A Benchmark Against Public ARC Datasets.*
> engrXiv, 2026. DOI: [10.31224/8086](https://doi.org/10.31224/8086)

---

*Shinonome Engineering LLC — info@shinonome-giken.com*

File: data/raw/LFP_SOC100_M1.txt
time / min	temperature / °C	temperature rate / ( °C/min)
628.683	120.571	0.022
876.665	140.515	0.026
919.444	141.515	0.023
1064.872	150.451	0.028
1107.198	151.451	0.024
1157.645	152.453	0.02
1217.976	153.454	0.017
1340.921	160.691	0.045
1362.194	161.692	0.047
1382.322	162.693	0.05
1401.353	163.693	0.053
1419.034	164.696	0.057
1435.709	165.697	0.06
1505.049	165.347	
1522.401	166.349	0.058
1535.664	167.351	0.076
1547.028	168.354	0.088
1556.822	169.356	0.102
1565.368	170.356	0.117
1572.908	171.358	0.133
1579.691	172.359	0.148
1585.875	173.361	0.162
1591.477	174.361	0.179
1596.701	175.362	0.192
1601.38	176.363	0.214
1605.551	177.363	0.24
1609.704	178.368	0.242
1613.34	179.37	0.276
1616.688	180.371	0.299
1619.687	181.372	0.334
1622.406	182.373	0.368
1624.931	183.375	0.397
1627.332	184.376	0.417
1629.905	185.379	0.39
1632.263	186.384	0.426
1634.388	187.385	0.471
1636.347	188.387	0.511
1638.207	189.387	0.538
1639.965	190.391	0.571
1641.633	191.393	0.6
1643.169	192.397	0.654
1644.594	193.399	0.703
1645.919	194.4	0.756
1647.154	195.405	0.814
1648.35	196.407	0.838
1649.424	197.409	0.933
1650.44	198.413	0.988
1651.389	199.415	1.056
1652.273	200.416	1.133
1653.114	201.419	1.192
1653.902	202.423	1.273
1654.65	203.423	1.338
1655.351	204.426	1.43
1656	205.432	1.55
1656.622	206.435	1.612
1657.226	207.438	1.662
1657.764	208.448	1.877
1658.29	209.454	1.913
1658.768	210.455	2.093
1659.212	211.46	2.264
1659.627	212.46	2.411
1660.033	213.461	2.466
1660.409	214.466	2.673
1660.751	215.47	2.935
1661.082	216.471	3.025
1661.391	217.476	3.252
1661.674	218.477	3.536
1661.947	219.481	3.679
1662.206	220.487	3.884
1662.443	221.49	4.232
1662.668	222.498	4.479
1662.888	223.508	4.591
1663.086	224.513	5.08
1663.279	225.52	5.213
1663.459	226.547	5.707
1663.63	227.553	5.883
1663.792	228.554	6.181
1663.943	229.555	6.626
1664.087	230.563	7
1664.219	231.563	7.579
1664.342	232.568	8.17
1664.465	233.584	8.258
1664.585	234.622	8.65
1664.7	235.64	8.856
1664.802	236.659	9.984
1664.901	237.677	10.281
1664.994	238.687	10.863
1665.084	239.711	11.374
1665.169	240.724	11.927
1665.247	241.751	13.164
1665.322	242.787	13.816
1665.391	243.808	14.796
1665.457	244.836	15.575
1665.517	245.848	16.856
1665.577	246.87	17.04
1665.635	247.942	18.477
1665.692	248.976	18.15
1665.743	250.049	21.038
1665.794	251.096	20.534
1665.842	252.182	22.617
1665.887	253.203	22.684
1665.929	254.289	25.866
1665.968	255.303	26.003
1666.007	256.359	27.067
1666.046	257.415	27.065
1666.085	258.522	28.397
1666.121	259.523	27.803
1666.157	260.584	29.464
1666.193	261.696	30.903
1666.226	262.729	31.306
1666.259	263.809	32.735
1666.289	264.874	35.481
1666.317	265.944	38.212
1666.344	266.953	37.383
1666.371	268.003	38.888
1666.401	269.204	40.029
1666.425	270.232	42.837
1666.449	271.268	43.156
1666.476	272.32	38.983
1666.497	273.365	49.76
1666.524	274.4	38.327
1666.548	275.502	45.92
1666.569	276.542	49.5
1666.593	277.571	42.9
1666.614	278.636	50.683
1666.635	279.721	51.665
1666.656	280.726	47.88
1666.674	281.821	60.83
1666.692	282.887	59.218
1666.707	283.903	67.766
1666.728	284.961	50.342
1666.743	286.181	81.338
1666.752	287.19	112.12
1666.764	288.589	116.612
1666.773	291.046	272.965
1666.779	292.994	324.686
1666.782	295.361	789.06
1666.785	296.754	464.375
1666.788	298.147	464.375
1666.791	300.926	926.277
1666.794	302.312	461.903
1666.797	303.698	461.903
1666.8	305.083	461.903
1666.803	306.546	487.392
1666.806	308.008	487.392
1666.809	309.47	487.392
1666.812	312.679	1069.663
1666.815	314.426	582.271
1666.818	316.172	582.271
1666.821	320.072	1299.99
1666.824	322.226	717.72
1666.827	324.379	717.72
1666.83	328.884	1501.897
1666.833	331.237	784.178
1666.836	333.59	784.178
1666.839	335.942	784.178
1666.842	338.469	842.303
1666.845	340.996	842.303
1666.848	343.523	842.303
1666.851	347.707	1394.878
1666.854	349.365	552.574
1666.857	351.023	552.574
1666.86	353.448	808.288
1666.866	354.982	255.714
1666.869	356.457	491.83
1666.875	357.874	236.116
1666.882	359.126	178.9
1666.888	360.214	181.318
1666.891	361.215	333.533
1666.9	362.959	193.745
1666.909	364.382	158.113
1666.921	365.536	96.206
1666.933	366.731	99.563
1666.945	367.902	97.57
1666.96	369.386	98.964
1666.972	370.616	102.466
1666.984	371.865	104.087
1666.996	372.897	86.001
1667.005	373.929	114.67
1667.014	375.105	130.675
1667.023	376.362	139.649
1667.032	377.374	112.473
1667.038	378.469	182.55
1667.047	380.07	177.838
1667.056	381.616	171.731
1667.065	382.646	114.534
1667.074	383.839	132.553
1667.08	385.054	202.426
1667.086	386.282	204.644
1667.095	387.919	181.869
1667.104	389.13	134.638
1667.113	390.255	124.967
1667.119	391.339	180.629
1667.125	392.38	173.536
1667.134	393.684	144.944
1667.146	394.888	100.334
1667.155	396.005	124.053
1667.164	397.089	120.489
1667.176	398.168	89.919
1667.185	399.251	120.26
1667.194	400.309	117.536
1667.203	401.314	111.732
1667.218	402.49	78.36
1667.23	403.594	92.036
1667.242	404.801	100.597
1667.26	405.812	56.184
1667.275	406.915	73.52
1667.293	407.952	57.594
1667.311	408.998	58.112
1667.335	410.051	43.863
1667.365	411.116	35.496
1667.408	412.129	23.56
1667.678	413.219	4.04
1667.696	414.304	60.285
1667.72	415.397	45.533
1667.744	416.438	43.373
1667.768	417.457	42.471
1667.804	418.502	29.006
1667.84	419.507	27.915
1667.961	420.526	8.423
1668.096	421.528	7.42
1668.213	422.586	9.049
1668.279	423.605	15.438
1668.321	424.685	25.718
1668.375	425.732	19.381
1668.438	426.763	16.366
1668.541	427.802	10.084
1668.586	428.806	22.307

File: data/raw/NCA_HEII_SOC100_M1.txt
time / min	temperature / °C	temperature rate / ( °C/min)
389.415	90.458	0.024
468.816	91.46	0.013
546.629	100.527	0.032
580.073	101.528	0.03
618.057	102.528	0.026
661.027	103.53	0.023
710.633	104.53	0.02
769.332	105.532	0.017
842.402	106.533	0.014
887.264	110.415	0.026
923.037	111.415	0.028
957.598	112.418	0.029
990.35	113.419	0.031
1021.111	114.419	0.033
1049.37	115.42	0.035
1075.005	116.42	0.039
1098.2	117.42	0.043
1167	120.094	0.019
1192.286	121.097	0.04
1208.573	122.097	0.061
1219.923	123.097	0.088
1229.391	124.102	0.106
1237.263	125.105	0.127
1244.124	126.107	0.146
1250.206	127.108	0.165
1255.584	128.109	0.186
1260.423	129.111	0.207
1264.752	130.112	0.231
1268.773	131.113	0.249
1272.386	132.115	0.277
1275.712	133.116	0.301
1278.744	134.12	0.331
1281.557	135.124	0.357
1284.176	136.124	0.382
1286.625	137.129	0.41
1288.899	138.129	0.44
1291.02	139.135	0.474
1292.988	140.136	0.508
1294.839	141.138	0.542
1296.599	142.14	0.569
1298.242	143.142	0.61
1299.764	144.143	0.658
1301.149	145.147	0.725
1302.361	146.154	0.831
1303.42	147.156	0.946
1304.322	148.165	1.118
1305.152	149.169	1.21
1305.89	150.171	1.358
1306.557	151.175	1.506
1307.201	152.183	1.564
1307.779	153.185	1.735
1308.314	154.192	1.881
1308.805	155.193	2.04
1309.256	156.195	2.22
1309.675	157.196	2.389
1310.048	158.204	2.704
1310.409	159.207	2.779
1310.73	160.214	3.136
1311.025	161.214	3.392
1311.302	162.217	3.619
1311.558	163.225	3.938
1311.792	164.234	4.311
1312.009	165.261	4.736
1312.21	166.273	5.034
1312.385	167.282	5.766
1312.55	168.283	6.066
1312.703	169.29	6.577
1312.842	170.33	7.484
1312.971	171.336	7.798
1313.092	172.353	8.41
1313.206	173.383	9.034
1313.308	174.388	9.851
1313.402	175.391	10.666
1313.489	176.419	11.824
1313.573	177.425	11.97
1313.648	178.434	13.461
1313.717	179.455	14.785
1313.783	180.48	15.535
1313.846	181.485	15.948
1313.9	182.486	18.539
1313.957	183.534	18.387
1314.005	184.574	21.667
1314.048	185.634	24.655
1314.087	186.647	25.964
1314.126	187.699	26.991
1314.159	188.765	32.3
1314.177	190.487	95.678
1314.18	191.72	410.863
1314.183	192.953	410.863
1314.186	194.185	410.863
1314.216	232.068	1262.752
1314.219	269.95	12627.523
1314.222	307.833	12627.523
1314.225	350.071	14079.319
1314.228	354.426	1451.796
1314.231	358.782	1451.796
1314.234	366.724	2647.55
1314.237	370.311	1195.754
1314.24	373.899	1195.754
1314.243	377.486	1195.754
1314.246	379.805	772.982

File: data/raw/NCA_HEI_SOC100_M1.txt
time / min	temperature / °C	temperature rate / ( °C/min)
408.389	94.991	0.027
556.143	105.057	0.036
583.675	106.059	0.036
614.229	107.064	0.033
648.272	108.065	0.029
684.934	109.065	0.027
724.636	110.065	0.025
766.553	111.067	0.024
810.268	112.068	0.023
853.959	113.069	0.023
895.776	114.069	0.024
934.946	115.07	0.026
970.936	116.071	0.028
1002.896	117.071	0.031
1030.519	118.075	0.036
1054.578	119.076	0.042
1075.077	120.077	0.049
1092.924	121.081	0.056
1108.412	122.081	0.065
1122.018	123.088	0.074
1134.01	124.092	0.084
1144.677	125.094	0.094
1154.103	126.094	0.106
1162.582	127.095	0.118
1170.137	128.095	0.132
1176.968	129.096	0.146
1183.182	130.096	0.161
1188.792	131.099	0.179
1223.443	139.058	0.445
1225.622	140.059	0.459
1227.527	141.063	0.527
1229.29	142.066	0.569
1230.874	143.073	0.636
1232.32	144.073	0.692
1233.648	145.074	0.754
1234.869	146.078	0.822
1236.049	147.085	0.853
1237.085	148.089	0.969
1237.968	149.092	1.136
1238.736	150.097	1.308
1239.428	151.099	1.448
1240.057	152.106	1.601
1240.64	153.11	1.721
1241.173	154.112	1.88
1241.676	155.113	1.991
1242.136	156.117	2.182
1242.567	157.118	2.323
1242.967	158.133	2.536
1243.34	159.144	2.711
1243.683	160.145	2.917
1244.008	161.155	3.109
1244.306	162.155	3.357
1244.581	163.159	3.651
1244.836	164.165	3.946
1245.077	165.166	4.153
1245.3	166.174	4.519
1245.505	167.176	4.886
1245.701	168.185	5.152
1245.882	169.199	5.597
1246.047	170.199	6.063
1246.201	171.219	6.62
1246.346	172.234	7.001
1246.478	173.263	7.795
1246.604	174.286	8.12
1246.722	175.316	8.731
1246.83	176.339	9.472
1246.932	177.352	9.93
1247.026	178.364	10.765
1247.116	179.416	11.689
1247.194	180.423	12.913
1247.272	181.456	13.248
1247.344	182.483	14.261
1247.411	183.512	15.358
1247.471	184.53	16.96
1247.528	185.544	17.793
1247.583	186.579	18.813
1247.634	187.677	21.533
1247.682	188.73	21.943
1247.727	189.78	23.34
1247.766	190.792	25.934
1247.802	191.809	28.263
1247.836	192.824	29.845
1247.869	193.935	33.677
1247.899	194.957	34.071
1247.93	196.076	36.08
1247.957	197.167	40.4
1247.981	198.267	45.848
1248.005	199.333	44.426
1248.023	200.351	56.546
1248.044	201.475	53.528
1248.053	202.542	118.573
1248.116	271.403	1093.027
1248.119	339.956	22851.163
1248.122	408.51	22851.163
1248.125	477.788	23092.662
1248.131	479.237	241.499
1248.134	480.787	516.664
1248.14	482.438	275.165
1248.143	484.169	576.891

File: data/raw/NCA_HP_SOC100_M1.txt
time / min	temperature / °C	temperature rate / ( °C/min)
493.97	100.493	0.026
556.529	101.496	0.016
656.029	110.744	0.048
676.795	111.745	0.048
697.192	112.749	0.049
717.192	113.75	0.05
736.403	114.751	0.052
754.641	115.753	0.055
771.902	116.753	0.058
787.748	117.754	0.063
802.887	118.756	0.066
816.695	119.758	0.073
829.509	120.759	0.078
841.324	121.759	0.085
851.991	122.76	0.094
862.176	123.761	0.098
871.437	124.761	0.108
880.003	125.761	0.117
888.119	126.763	0.123
895.789	127.764	0.13
902.896	128.766	0.141
909.587	129.768	0.15
915.85	130.768	0.16
921.727	131.769	0.17
963.468	137.851	0.3
966.607	138.852	0.319
969.326	139.852	0.368
971.712	140.86	0.423
973.853	141.863	0.468
975.762	142.868	0.526
977.504	143.868	0.574
979.089	144.871	0.632
980.577	145.873	0.673
981.895	146.874	0.759
983.02	147.877	0.892
984.006	148.878	1.015
984.903	149.879	1.116
985.715	150.88	1.234
986.482	151.883	1.308
987.209	152.888	1.382
987.88	153.895	1.5
988.521	154.896	1.562
989.104	155.9	1.722
989.67	156.905	1.776
990.196	157.91	1.91
990.695	158.921	2.026
991.155	159.926	2.186
991.603	160.931	2.243
992.018	161.932	2.411
992.412	162.932	2.539
992.782	163.944	2.735
993.142	164.951	2.797
993.482	165.954	2.95
993.792	166.965	3.261
994.098	167.966	3.272
994.364	168.968	3.768
994.634	169.979	3.744
994.89	170.991	3.952
995.128	172	4.24
995.348	173.009	4.585
995.552	174.012	4.917
995.744	175.026	5.28
995.931	176.054	5.5
996.106	177.071	5.81
996.271	178.082	6.124
996.427	179.103	6.546
996.577	180.122	6.793
996.719	181.122	7.046
996.855	182.141	7.49
996.984	183.154	7.853
997.107	184.18	8.344
997.224	185.21	8.802
997.333	186.214	9.208
997.435	187.232	9.982
997.535	188.234	10.019
997.628	189.262	11.056
997.715	190.28	11.698
997.796	191.292	12.499
997.874	192.316	13.127
997.949	193.366	13.996
998.019	194.413	14.968
998.085	195.433	15.453
998.142	196.46	18.02
998.196	197.496	19.178
998.244	198.502	20.964
998.289	199.525	22.721
998.328	200.561	26.566
998.364	201.612	29.205
998.4	202.743	31.403
998.421	203.789	49.814
998.43	205.064	141.721
998.488	244.696	683.312
998.491	284.328	13210.708
998.494	323.961	13210.708
998.497	363.593	13210.708
998.5	365.701	702.708
998.503	367.809	702.708
998.506	369.917	702.708
998.509	374.671	1584.507
998.512	377.316	881.799
998.515	379.961	881.799
998.518	385.839	1959.187

File: data/raw/NMC_SOC100_M1.txt
time / min	temperature / °C	temperature rate / ( °C/min)
372.934	90.425	0.023
412.223	91.425	0.025
447.612	92.426	0.028
479.693	93.429	0.031
508.844	94.43	0.034
535.803	95.432	0.037
560.366	96.432	0.041
582.825	97.436	0.045
603.568	98.437	0.048
622.48	99.443	0.053
639.854	100.443	0.058
655.45	101.443	0.064
669.97	102.444	0.069
683.147	103.445	0.076
695.127	104.446	0.084
706.03	105.447	0.092
716.063	106.447	0.1
725.223	107.448	0.109
733.409	108.448	0.122
741.021	109.451	0.132
747.888	110.455	0.146
754.176	111.458	0.159
759.85	112.459	0.176
765.069	113.461	0.192
769.853	114.462	0.209
774.144	115.462	0.233
778.045	116.463	0.257
781.648	117.467	0.279
784.935	118.468	0.305
787.892	119.469	0.338
790.648	120.47	0.364
793.136	121.471	0.402
795.414	122.472	0.439
797.523	123.474	0.475
799.461	124.476	0.517
801.258	125.48	0.558
802.899	126.484	0.612
829.204	141.475	0.931
830.193	142.476	1.012
831.161	143.476	1.033
832.083	144.479	1.088
832.964	145.479	1.135
833.805	146.486	1.197
834.593	147.487	1.271
835.287	148.489	1.443
835.891	149.499	1.672
836.41	150.501	1.931
836.867	151.503	2.192
837.279	152.51	2.444
837.639	153.512	2.782
837.976	154.514	2.975
838.273	155.516	3.373
838.544	156.524	3.72
838.793	157.526	4.023
839.025	158.532	4.337
839.244	159.539	4.597
839.448	160.551	4.96
839.644	161.556	5.128
839.827	162.566	5.521
839.992	163.58	6.145
840.152	164.585	6.28
840.302	165.59	6.702
840.446	166.596	6.987
840.587	167.626	7.299
840.72	168.647	7.677
840.837	169.649	8.568
840.951	170.687	9.102
841.062	171.71	9.217
841.168	172.727	9.6
841.261	173.74	10.889
841.351	174.741	11.121
841.432	175.742	12.354
841.51	176.75	12.924
841.588	177.79	13.342
841.66	178.808	14.131
841.726	179.829	15.473
841.786	180.862	17.214
841.847	181.881	16.712
841.901	182.934	19.503
841.955	183.966	19.112
842	184.989	22.718
842.045	186.021	22.946
842.087	187.144	26.732
842.126	188.207	27.245
842.165	189.351	29.357
842.198	190.368	30.803
842.228	191.371	33.449
842.258	192.424	35.075
842.285	193.464	38.532
842.309	194.492	42.815
842.333	195.614	46.744
842.355	196.719	50.258
842.376	197.812	52.06
842.382	199.061	208.061
842.388	200.994	322.2
842.421	243.441	1286.259
842.424	284.92	13826.644
842.427	326.4	13826.644
842.43	367.88	13826.644
842.433	376.342	2820.387
842.436	384.803	2820.387
842.439	393.264	2820.387
842.442	408.257	4997.85
842.445	414.79	2177.463
842.448	421.322	2177.463
